Repository: zhongpc/drxnet

# DRXNet
A Python package for learning representations of battery discharge voltage profiles across diverse compositions in disordered rocksalt cathodes (DRX).

Preprint at: [https://arxiv.org/abs/2304.04986](https://arxiv.org/abs/2304.04986) 




**Inputs**:

1. **composition** (string)
2. **current density rate** (mA/g)
3. **test voltage window** (V)
4. **cycle number** (integer)

## Examples

**We open-sourced the pretrained models** in `./drxnet/pretrained/`. We provided an example script for DRXNet training using the initial ten cycles of Li1.2Mn0.4Ti0.4O2.0 (LMTO) (see `./examples/train_example/`, simply run `python train_LMTO.py`).

The model and the training scheme are highly expandable to other systems, such as element-doping in NCM materials, high-entropy Na-ion cathode, etc. Practitioners can customize their own electrochemical dataset and parameterize the model to make predictions.



The following examples require the pretrained model:

(1) Discharge capacity predictions in Li-Mn-O-F chemical space `./examples/[1]-predict_LMOF_chemical_space.ipynb
`

(2) Multi-rate performance predictions of high-entropy DRXs `./examples/[2]-predict_HE-DRX.ipynb`

## Quick start

If you have generated the model weights, you can save them as `./pretrained/model_0`, and you can run the following example to get the voltage profile.

```py
from drxnet.funciton import load_pretrained_models, ensemble_prediction, voltageFeaturizer
from drxnet.drxnet.model import DRXNet
from drxnet.core import Featurizer
import matplotlib.pyplot as plt

############# load the pretrained models #############
model_list = load_pretrained_models()
vol_featurizer  = voltageFeaturizer()

############# predict discharge curve #############
Q_, V_ , *_ =  ensemble_prediction(model_list = model_list,
                                   vol_featurizer = vol_featurizer,
                                   composition_string = 'Li1.2Mn0.2Cr0.2Ti0.4O2.0',
                                   input_rate = 20,
                                   input_cycle = 1,
                                   input_V_low = 1.5,
                                   input_V_high = 4.8)

plt.plot(Q_, V_, '-', color = 'k', linewidth = 2.0)
plt.show()

```

File: examples/train_example/dataset/LMTO_example.csv (part 1 of 2)
material_id,composition,V_low,V_high,rate,cycle,Vii,Q0ii,Qii,dQdVii
0,Li1.2 Mn0.4 Ti0.4 O2,1.50,4.80,20.0,1,1.529,250.317,250.317,-79.889
0,Li1.2 Mn0.4 Ti0.4 O2,1.50,4.80,20.0,1,1.561,247.818,247.818,-74.289
0,Li1.2 Mn0.4 Ti0.4 O2,1.50,4.80,20.0,1,1.593,245.493,245.493,-69.084
0,Li1.2 Mn0.4 Ti0.4 O2,1.50,4.80,20.0,1,1.626,243.331,243.331,-64.274
0,Li1.2 Mn0.4 Ti0.4 O2,1.50,4.80,20.0,1,1.658,241.319,241.319,-59.859
0,Li1.2 Mn0.4 Ti0.4 O2,1.50,4.80,20.0,1,1.691,239.443,239.443,-55.838
0,Li1.2 Mn0.4 Ti0.4 O2,1.50,4.80,20.0,1,1.723,237.692,237.692,-52.212
0,Li1.2 Mn0.4 Ti0.4 O2,1.50,4.80,20.0,1,1.756,236.051,236.051,-48.981
0,Li1.2 Mn0.4 Ti0.4 O2,1.50,4.80,20.0,1,1.788,234.509,234.509,-46.144
0,Li1.2 Mn0.4 Ti0.4 O2,1.50,4.80,20.0,1,1.821,233.053,233.053,-43.703
0,Li1.2 Mn0.4 Ti0.4 O2,1.50,4.80,20.0,1,1.853,231.670,231.670,-41.656
0,Li1.2 Mn0.4 Ti0.4 O2,1.50,4.80,20.0,1,1.885,230.346,230.346,-40.003
0,Li1.2 Mn0.4 Ti0.4 O2,1.50,4.80,20.0,1,1.918,229.070,229.070,-38.746
0,Li1.2 Mn0.4 Ti0.4 O2,1.50,4.80,20.0,1,1.950,227.828,227.828,-37.883
0,Li1.2 Mn0.4 Ti0.4 O2,1.50,4.80,20.0,1,1.983,226.608,226.608,-37.415
0,Li1.2 Mn0.4 Ti0.4 O2,1.50,4.80,20.0,1,2.015,225.396,225.396,-37.341
0,Li1.2 Mn0.4 Ti0.4 O2,1.50,4.80,20.0,1,2.048,224.182,224.182,-37.502
0,Li1.2 Mn0.4 Ti0.4 O2,1.50,4.80,20.0,1,2.080,222.963,222.963,-37.696
0,Li1.2 Mn0.4 Ti0.4 O2,1.50,4.80,20.0,1,2.113,221.736,221.736,-37.923
0,Li1.2 Mn0.4 Ti0.4 O2,1.50,4.80,20.0,1,2.145,220.502,220.502,-38.183
0,Li1.2 Mn0.4 Ti0.4 O2,1.50,4.80,20.0,1,2.177,219.259,219.259,-38.476
0,Li1.2 Mn0.4 Ti0.4 O2,1.50,4.80,20.0,1,2.210,218.005,218.005,-38.802
0,Li1.2 Mn0.4 Ti0.4 O2,1.50,4.80,20.0,1,2.242,216.741,216.741,-39.161
0,Li1.2 Mn0.4 Ti0.4 O2,1.50,4.80,20.0,1,2.275,215.464,215.464,-39.553
0,Li1.2 Mn0.4 Ti0.4 O2,1.50,4.80,20.0,1,2.307,214.174,214.174,-39.978
0,Li1.2 Mn0.4 Ti0.4 O2,1.50,4.80,20.0,1,2.340,212.870,212.870,-40.436
0,Li1.2 Mn0.4 Ti0.4 O2,1.50,4.80,20.0,1,2.372,211.550,211.550,-40.927
0,Li1.2 Mn0.4 Ti0.4 O2,1.50,4.80,20.0,1,2.405,210.214,210.214,-41.451
0,Li1.2 Mn0.4 Ti0.4 O2,1.50,4.80,20.0,1,2.437,208.860,208.860,-42.007
0,Li1.2 Mn0.4 Ti0.4 O2,1.50,4.80,20.0,1,2.469,207.488,207.488,-42.597
0,Li1.2 Mn0.4 Ti0.4 O2,1.50,4.80,20.0,1,2.502,206.096,206.096,-43.220
0,Li1.2 Mn0.4 Ti0.4 O2,1.50,4.80,20.0,1,2.534,204.682,204.682,-44.034
0,Li1.2 Mn0.4 Ti0.4 O2,1.50,4.80,20.0,1,2.567,203.235,203.235,-45.294
0,Li1.2 Mn0.4 Ti0.4 O2,1.50,4.80,20.0,1,2.599,201.739,201.739,-47.002
0,Li1.2 Mn0.4 Ti0.4 O2,1.50,4.80,20.0,1,2.632,200.180,200.180,-49.158
0,Li1.2 Mn0.4 Ti0.4 O2,1.50,4.80,20.0,1,2.664,198.544,198.544,-51.763
0,Li1.2 Mn0.4 Ti0.4 O2,1.50,4.80,20.0,1,2.696,196.817,196.817,-54.816
0,Li1.2 Mn0.4 Ti0.4 O2,1.50,4.80,20.0,1,2.729,194.983,194.983,-58.318
0,Li1.2 Mn0.4 Ti0.4 O2,1.50,4.80,20.0,1,2.761,193.028,193.028,-62.267
0,Li1.2 Mn0.4 Ti0.4 O2,1.50,4.80,20.0,1,2.794,190.938,190.938,-66.665
0,Li1.2 Mn0.4 Ti0.4 O2,1.50,4.80,20.0,1,2.826,188.698,188.698,-71.512
0,Li1.2 Mn0.4 Ti0.4 O2,1.50,4.80,20.0,1,2.859,186.294,186.294,-76.806
0,Li1.2 Mn0.4 Ti0.4 O2,1.50,4.80,20.0,1,2.891,183.710,183.710,-82.549
0,Li1.2 Mn0.4 Ti0.4 O2,1.50,4.80,20.0,1,2.924,180.933,180.933,-88.741
0,Li1.2 Mn0.4 Ti0.4 O2,1.50,4.80,20.0,1,2.956,177.948,177.948,-95.380
0,Li1.2 Mn0.4 Ti0.4 O2,1.50,4.80,20.0,1,2.988,174.740,174.740,-102.468
0,Li1.2 Mn0.4 Ti0.4 O2,1.50,4.80,20.0,1,3.021,171.279,171.279,-111.685
0,Li1.2 Mn0.4 Ti0.4 O2,1.50,4.80,20.0,1,3.053,167.440,167.440,-125.802
0,Li1.2 Mn0.4 Ti0.4 O2,1.50,4.80,20.0,1,3.086,163.063,163.063,-144.861
0,Li1.2 Mn0.4 Ti0.4 O2,1.50,4.80,20.0,1,3.118,157.988,157.988,-168.861
0,Li1.2 Mn0.4 Ti0.4 O2,1.50,4.80,20.0,1,3.151,152.054,152.054,-197.802
0,Li1.2 Mn0.4 Ti0.4 O2,1.50,4.80,20.0,1,3.183,145.126,145.126,-228.623
0,Li1.2 Mn0.4 Ti0.4 O2,1.50,4.80,20.0,1,3.216,137.284,137.284,-253.854
0,Li1.2 Mn0.4 Ti0.4 O2,1.50,4.80,20.0,1,3.248,128.720,128.720,-273.157
0,Li1.2 Mn0.4 Ti0.4 O2,1.50,4.80,20.0,1,3.280,119.637,119.637,-285.100
0,Li1.2 Mn0.4 Ti0.4 O2,1.50,4.80,20.0,1,3.313,110.344,110.344,-285.908
0,Li1.2 Mn0.4 Ti0.4 O2,1.50,4.80,20.0,1,3.345,101.209,101.209,-275.482
0,Li1.2 Mn0.4 Ti0.4 O2,1.50,4.80,20.0,1,3.378,92.533,92.533,-258.843
0,Li1.2 Mn0.4 Ti0.4 O2,1.50,4.80,20.0,1,3.410,84.452,84.452,-238.775
0,Li1.2 Mn0.4 Ti0.4 O2,1.50,4.80,20.0,1,3.443,77.078,77.078,-215.394
0,Li1.2 Mn0.4 Ti0.4 O2,1.50,4.80,20.0,1,3.475,70.469,70.469,-192.405
0,Li1.2 Mn0.4 Ti0.4 O2,1.50,4.80,20.0,1,3.507,64.571,64.571,-171.576
0,Li1.2 Mn0.4 Ti0.4 O2,1.50,4.80,20.0,1,3.540,59.314,59.314,-152.907
0,Li1.2 Mn0.4 Ti0.4 O2,1.50,4.80,20.0,1,3.572,54.627,54.627,-136.399
0,Li1.2 Mn0.4 Ti0.4 O2,1.50,4.80,20.0,1,3.605,50.441,50.441,-122.050
0,Li1.2 Mn0.4 Ti0.4 O2,1.50,4.80,20.0,1,3.637,46.685,46.685,-109.862
0,Li1.2 Mn0.4 Ti0.4 O2,1.50,4.80,20.0,1,3.670,43.290,43.290,-99.834
0,Li1.2 Mn0.4 Ti0.4 O2,1.50,4.80,20.0,1,3.702,40.185,40.185,-91.966
0,Li1.2 Mn0.4 Ti0.4 O2,1.50,4.80,20.0,1,3.735,37.300,37.300,-86.258
0,Li1.2 Mn0.4 Ti0.4 O2,1.50,4.80,20.0,1,3.767,34.565,34.565,-82.710
0,Li1.2 Mn0.4 Ti0.4 O2,1.50,4.80,20.0,1,3.799,31.910,31.910,-81.322
0,Li1.2 Mn0.4 Ti0.4 O2,1.50,4.80,20.0,1,3.832,29.277,29.277,-80.918
0,Li1.2 Mn0.4 Ti0.4 O2,1.50,4.80,20.0,1,3.864,26.665,26.665,-80.016
0,Li1.2 Mn0.4 Ti0.4 O2,1.50,4.80,20.0,1,3.897,24.091,24.091,-78.611
0,Li1.2 Mn0.4 Ti0.4 O2,1.50,4.80,20.0,1,3.929,21.570,21.570,-76.703
0,Li1.2 Mn0.4 Ti0.4 O2,1.50,4.80,20.0,1,3.962,19.120,19.120,-74.292
0,Li1.2 Mn0.4 Ti0.4 O2,1.50,4.80,20.0,1,3.994,16.756,16.756,-71.377
0,Li1.2 Mn0.4 Ti0.4 O2,1.50,4.80,20.0,1,4.027,14.494,14.494,-67.960
0,Li1.2 Mn0.4 Ti0.4 O2,1.50,4.80,20.0,1,4.059,12.352,12.352,-64.039
0,Li1.2 Mn0.4 Ti0.4 O2,1.50,4.80,20.0,1,4.091,10.345,10.345,-59.616
0,Li1.2 Mn0.4 Ti0.4 O2,1.50,4.80,20.0,1,4.124,8.489,8.489,-54.689
0,Li1.2 Mn0.4 Ti0.4 O2,1.50,4.80,20.0,1,4.156,6.802,6.802,-49.259
0,Li1.2 Mn0.4 Ti0.4 O2,1.50,4.80,20.0,1,4.189,5.299,5.299,-43.326
0,Li1.2 Mn0.4 Ti0.4 O2,1.50,4.80,20.0,1,4.221,3.996,3.996,-36.890
0,Li1.2 Mn0.4 Ti0.4 O2,1.50,4.80,20.0,1,4.254,2.911,2.911,-29.951
0,Li1.2 Mn0.4 Ti0.4 O2,1.50,4.80,20.0,1,4.286,2.059,2.059,-22.509
0,Li1.2 Mn0.4 Ti0.4 O2,1.50,4.80,20.0,1,4.318,1.449,1.449,-15.293
0,Li1.2 Mn0.4 Ti0.4 O2,1.50,4.80,20.0,1,4.351,1.052,1.052,-9.435
0,Li1.2 Mn0.4 Ti0.4 O2,1.50,4.80,20.0,1,4.383,0.822,0.822,-4.949
0,Li1.2 Mn0.4 Ti0.4 O2,1.50,4.80,20.0,1,4.416,0.716,0.716,-1.834
0,Li1.2 Mn0.4 Ti0.4 O2,1.50,4.80,20.0,1,4.448,0.688,0.688,-0.090
0,Li1.2 Mn0.4 Ti0.4 O2,1.50,4.80,20.0,1,4.481,0.695,0.695,0.000
0,Li1.2 Mn0.4 Ti0.4 O2,1.50,4.80,20.0,1,4.513,0.692,0.692,-0.717
0,Li1.2 Mn0.4 Ti0.4 O2,1.50,4.80,20.0,1,4.546,0.634,0.634,-2.936
0,Li1.2 Mn0.4 Ti0.4 O2,1.50,4.80,20.0,1,4.578,0.509,0.509,-4.606
0,Li1.2 Mn0.4 Ti0.4 O2,1.50,4.80,20.0,1,4.610,0.347,0.347,-5.220
0,Li1.2 Mn0.4 Ti0.4 O2,1.50,4.80,20.0,1,4.643,0.182,0.182,-4.776
0,Li1.2 Mn0.4 Ti0.4 O2,1.50,4.80,20.0,1,4.675,0.048,0.048,-3.276
0,Li1.2 Mn0.4 Ti0.4 O2,1.50,4.80,20.0,1,4.708,0.000,0.000,-0.718
0,Li1.2 Mn0.4 Ti0.4 O2,1.50,4.80,20.0,1,4.740,0.013,0.013,0.000
0,Li1.2 Mn0.4 Ti0.4 O2,1.50,4.80,20.0,2,1.523,250.763,248.902,-74.803
0,Li1.2 Mn0.4 Ti0.4 O2,1.50,4.80,20.0,2,1.556,248.228,246.565,-69.070
0,Li1.2 Mn0.4 Ti0.4 O2,1.50,4.80,20.0,2,1.588,245.871,244.407,-63.786
0,Li1.2 Mn0.4 Ti0.4 O2,1.50,4.80,20.0,2,1.621,243.679,242.414,-58.951
0,Li1.2 Mn0.4 Ti0.4 O2,1.50,4.80,20.0,2,1.653,241.639,240.571,-54.566
0,Li1.2 Mn0.4 Ti0.4 O2,1.50,4.80,20.0,2,1.686,239.738,238.863,-50.630
0,Li1.2 Mn0.4 Ti0.4 O2,1.50,4.80,20.0,2,1.718,237.964,237.275,-47.143
0,Li1.2 Mn0.4 Ti0.4 O2,1.50,4.80,20.0,2,1.751,236.304,235.794,-44.106
0,Li1.2 Mn0.4 Ti0.4 O2,1.50,4.80,20.0,2,1.783,234.745,234.403,-41.518
0,Li1.2 Mn0.4 Ti0.4 O2,1.50,4.80,20.0,2,1.816,233.273,233.090,-39.379
0,Li1.2 Mn0.4 Ti0.4 O2,1.50,4.80,20.0,2,1.848,231.877,231.839,-37.690
0,Li1.2 Mn0.4 Ti0.4 O2,1.50,4.80,20.0,2,1.881,230.543,230.635,-36.450
0,Li1.2 Mn0.4 Ti0.4 O2,1.50,4.80,20.0,2,1.913,229.258,229.465,-35.660
0,Li1.2 Mn0.4 Ti0.4 O2,1.50,4.80,20.0,2,1.946,228.010,228.313,-35.318
0,Li1.2 Mn0.4 Ti0.4 O2,1.50,4.80,20.0,2,1.978,226.785,227.164,-35.426
0,Li1.2 Mn0.4 Ti0.4 O2,1.50,4.80,20.0,2,2.011,225.571,226.005,-35.984
0,Li1.2 Mn0.4 Ti0.4 O2,1.50,4.80,20.0,2,2.043,224.355,224.823,-36.765
0,Li1.2 Mn0.4 Ti0.4 O2,1.50,4.80,20.0,2,2.076,223.134,223.616,-37.514
0,Li1.2 Mn0.4 Ti0.4 O2,1.50,4.80,20.0,2,2.108,221.907,222.385,-38.232
0,Li1.2 Mn0.4 Ti0.4 O2,1.50,4.80,20.0,2,2.141,220.671,221.131,-38.918
0,Li1.2 Mn0.4 Ti0.4 O2,1.50,4.80,20.0,2,2.173,219.427,219.856,-39.573
0,Li1.2 Mn0.4 Ti0.4 O2,1.50,4.80,20.0,2,2.206,218.173,218.559,-40.196
0,Li1.2 Mn0.4 Ti0.4 O2,1.50,4.80,20.0,2,2.238,216.907,217.243,-40.788
0,Li1.2 Mn0.4 Ti0.4 O2,1.50,4.80,20.0,2,2.271,215.630,215.909,-41.348
0,Li1.2 Mn0.4 Ti0.4 O2,1.50,4.80,20.0,2,2.303,214.340,214.556,-41.877
0,Li1.2 Mn0.4 Ti0.4 O2,1.50,4.80,20.0,2,2.336,213.035,213.187,-42.374
0,Li1.2 Mn0.4 Ti0.4 O2,1.50,4.80,20.0,2,2.368,211.715,211.802,-42.839
0,Li1.2 Mn0.4 Ti0.4 O2,1.50,4.80,20.0,2,2.401,210.378,210.403,-43.273
0,Li1.2 Mn0.4 Ti0.4 O2,1.50,4.80,20.0,2,2.433,209.025,208.990,-43.676
0,Li1.2 Mn0.4 Ti0.4 O2,1.50,4.80,20.0,2,2.466,207.652,207.564,-44.046
0,Li1.2 Mn0.4 Ti0.4 O2,1.50,4.80,20.0,2,2.498,206.260,206.127,-44.386
0,Li1.2 Mn0.4 Ti0.4 O2,1.50,4.80,20.0,2,2.531,204.846,204.677,-44.947
0,Li1.2 Mn0.4 Ti0.4 O2,1.50,4.80,20.0,2,2.563,203.401,203.200,-46.049
0,Li1.2 Mn0.4 Ti0.4 O2,1.50,4.80,20.0,2,2.596,201.908,201.678,-47.694
0,Li1.2 Mn0.4 Ti0.4 O2,1.50,4.80,20.0,2,2.628,200.355,200.094,-49.882
0,Li1.2 Mn0.4 Ti0.4 O2,1.50,4.80,20.0,2,2.661,198.725,198.430,-52.612
0,Li1.2 Mn0.4 Ti0.4 O2,1.50,4.80,20.0,2,2.693,197.005,196.669,-55.886
0,Li1.2 Mn0.4 Ti0.4 O2,1.50,4.80,20.0,2,2.726,195.180,194.792,-59.701
0,Li1.2 Mn0.4 Ti0.4 O2,1.50,4.80,20.0,2,2.758,193.235,192.782,-64.060
0,Li1.2 Mn0.4 Ti0.4 O2,1.50,4.80,20.0,2,2.791,191.155,190.622,-68.961
0,Li1.2 Mn0.4 Ti0.4 O2,1.50,4.80,20.0,2,2.823,188.927,188.294,-74.405
0,Li1.2 Mn0.4 Ti0.4 O2,1.50,4.80,20.0,2,2.856,186.535,185.780,-80.391
0,Li1.2 Mn0.4 Ti0.4 O2,1.50,4.80,20.0,2,2.888,183.964,183.063,-86.920
0,Li1.2 Mn0.4 Ti0.4 O2,1.50,4.80,20.0,2,2.921,181.201,180.125,-93.992
0,Li1.2 Mn0.4 Ti0.4 O2,1.50,4.80,20.0,2,2.953,178.230,176.948,-101.607
0,Li1.2 Mn0.4 Ti0.4 O2,1.50,4.80,20.0,2,2.986,175.037,173.514,-109.764
0,Li1.2 Mn0.4 Ti0.4 O2,1.50,4.80,20.0,2,3.018,171.596,169.787,-120.328
0,Li1.2 Mn0.4 Ti0.4 O2,1.50,4.80,20.0,2,3.051,167.790,165.647,-135.140
0,Li1.2 Mn0.4 Ti0.4 O2,1.50,4.80,20.0,2,3.083,163.457,160.957,-154.199
0,Li1.2 Mn0.4 Ti0.4 O2,1.50,4.80,20.0,2,3.116,158.437,155.579,-177.506
0,Li1.2 Mn0.4 Ti0.4 O2,1.50,4.80,20.0,2,3.148,152.569,149.374,-205.041
0,Li1.2 Mn0.4 Ti0.4 O2,1.50,4.80,20.0,2,3.181,145.708,142.272,-230.981
0,Li1.2 Mn0.4 Ti0.4 O2,1.50,4.80,20.0,2,3.213,137.917,134.428,-250.691
0,Li1.2 Mn0.4 Ti0.4 O2,1.50,4.80,20.0,2,3.246,129.385,126.045,-264.165
0,Li1.2 Mn0.4 Ti0.4 O2,1.50,4.80,20.0,2,3.278,120.316,117.344,-269.792
0,Li1.2 Mn0.4 Ti0.4 O2,1.50,4.80,20.0,2,3.311,111.009,108.607,-266.341
0,Li1.2 Mn0.4 Ti0.4 O2,1.50,4.80,20.0,2,3.343,101.835,100.129,-254.249
0,Li1.2 Mn0.4 Ti0.4 O2,1.50,4.80,20.0,2,3.376,93.106,92.112,-238.799
0,Li1.2 Mn0.4 Ti0.4 O2,1.50,4.80,20.0,2,3.408,84.967,84.627,-221.539
0,Li1.2 Mn0.4 Ti0.4 O2,1.50,4.80,20.0,2,3.441,77.530,77.732,-202.529
0,Li1.2 Mn0.4 Ti0.4 O2,1.50,4.80,20.0,2,3.473,70.862,71.455,-183.991
0,Li1.2 Mn0.4 Ti0.4 O2,1.50,4.80,20.0,2,3.506,64.911,65.756,-167.048
0,Li1.2 Mn0.4 Ti0.4 O2,1.50,4.80,20.0,2,3.538,59.608,60.580,-151.701
0,Li1.2 Mn0.4 Ti0.4 O2,1.50,4.80,20.0,2,3.570,54.881,55.878,-137.950
0,Li1.2 Mn0.4 Ti0.4 O2,1.50,4.80,20.0,2,3.603,50.661,51.597,-125.795
0,Li1.2 Mn0.4 Ti0.4 O2,1.50,4.80,20.0,2,3.635,46.877,47.684,-115.235
0,Li1.2 Mn0.4 Ti0.4 O2,1.50,4.80,20.0,2,3.668,43.458,44.089,-106.272
0,Li1.2 Mn0.4 Ti0.4 O2,1.50,4.80,20.0,2,3.700,40.334,40.760,-98.904
0,Li1.2 Mn0.4 Ti0.4 O2,1.50,4.80,20.0,2,3.733,37.435,37.643,-93.133
0,Li1.2 Mn0.4 Ti0.4 O2,1.50,4.80,20.0,2,3.765,34.689,34.689,-88.957
0,Li1.2 Mn0.4 Ti0.4 O2,1.50,4.80,20.0,2,3.798,32.028,31.844,-86.377
0,Li1.2 Mn0.4 Ti0.4 O2,1.50,4.80,20.0,2,3.830,29.389,29.064,-84.639
0,Li1.2 Mn0.4 Ti0.4 O2,1.50,4.80,20.0,2,3.863,26.772,26.347,-82.547
0,Li1.2 Mn0.4 Ti0.4 O2,1.50,4.80,20.0,2,3.895,24.191,23.703,-80.088
0,Li1.2 Mn0.4 Ti0.4 O2,1.50,4.80,20.0,2,3.928,21.663,21.145,-77.260
0,Li1.2 Mn0.4 Ti0.4 O2,1.50,4.80,20.0,2,3.960,19.206,18.685,-74.064
0,Li1.2 Mn0.4 Ti0.4 O2,1.50,4.80,20.0,2,3.993,16.834,16.335,-70.500
0,Li1.2 Mn0.4 Ti0.4 O2,1.50,4.80,20.0,2,4.025,14.565,14.107,-66.568
0,Li1.2 Mn0.4 Ti0.4 O2,1.50,4.80,20.0,2,4.058,12.415,12.012,-62.267
0,Li1.2 Mn0.4 Ti0.4 O2,1.50,4.80,20.0,2,4.090,10.400,10.064,-57.599
0,Li1.2 Mn0.4 Ti0.4 O2,1.50,4.80,20.0,2,4.123,8.536,8.272,-52.562
0,Li1.2 Mn0.4 Ti0.4 O2,1.50,4.80,20.0,2,4.155,6.841,6.651,-47.157
0,Li1.2 Mn0.4 Ti0.4 O2,1.50,4.80,20.0,2,4.188,5.331,5.211,-41.384
0,Li1.2 Mn0.4 Ti0.4 O2,1.50,4.80,20.0,2,4.220,4.022,3.965,-35.242
0,Li1.2 Mn0.4 Ti0.4 O2,1.50,4.80,20.0,2,4.253,2.930,2.925,-28.733
0,Li1.2 Mn0.4 Ti0.4 O2,1.50,4.80,20.0,2,4.285,2.071,2.102,-21.855
0,Li1.2 Mn0.4 Ti0.4 O2,1.50,4.80,20.0,2,4.318,1.457,1.503,-15.180
0,Li1.2 Mn0.4 Ti0.4 O2,1.50,4.80,20.0,2,4.350,1.056,1.102,-9.712
0,Li1.2 Mn0.4 Ti0.4 O2,1.50,4.80,20.0,2,4.383,0.824,0.858,-5.469
0,Li1.2 Mn0.4 Ti0.4 O2,1.50,4.80,20.0,2,4.415,0.716,0.733,-2.453
0,Li1.2 Mn0.4 Ti0.4 O2,1.50,4.80,20.0,2,4.448,0.688,0.686,-0.663
0,Li1.2 Mn0.4 Ti0.4 O2,1.50,4.80,20.0,2,4.480,0.695,0.677,-0.100
0,Li1.2 Mn0.4 Ti0.4 O2,1.50,4.80,20.0,2,4.513,0.692,0.666,-0.762
0,Li1.2 Mn0.4 Ti0.4 O2,1.50,4.80,20.0,2,4.545,0.635,0.614,-2.544
0,Li1.2 Mn0.4 Ti0.4 O2,1.50,4.80,20.0,2,4.578,0.509,0.506,-3.970
0,Li1.2 Mn0.4 Ti0.4 O2,1.50,4.80,20.0,2,4.610,0.347,0.365,-4.566
0,Li1.2 Mn0.4 Ti0.4 O2,1.50,4.80,20.0,2,4.643,0.181,0.218,-4.331
0,Li1.2 Mn0.4 Ti0.4 O2,1.50,4.80,20.0,2,4.675,0.048,0.092,-3.266
0,Li1.2 Mn0.4 Ti0.4 O2,1.50,4.80,20.0,2,4.708,0.000,0.015,-1.371
0,Li1.2 Mn0.4 Ti0.4 O2,1.50,4.80,20.0,2,4.740,0.014,0.012,0.000
0,Li1.2 Mn0.4 Ti0.4 O2,1.50,4.80,20.0,3,1.522,250.863,240.524,-73.466
0,Li1.2 Mn0.4 Ti0.4 O2,1.50,4.80,20.0,3,1.554,248.320,238.226,-67.960
0,Li1.2 Mn0.4 Ti0.4 O2,1.50,4.80,20.0,3,1.587,245.955,236.100,-62.897
0,Li1.2 Mn0.4 Ti0.4 O2,1.50,4.80,20.0,3,1.619,243.756,234.132,-58.275
0,Li1.2 Mn0.4 Ti0.4 O2,1.50,4.80,20.0,3,1.652,241.710,232.306,-54.094
0,Li1.2 Mn0.4 Ti0.4 O2,1.50,4.80,20.0,3,1.684,239.805,230.610,-50.356
0,Li1.2 Mn0.4 Ti0.4 O2,1.50,4.80,20.0,3,1.717,238.026,229.027,-47.059
0,Li1.2 Mn0.4 Ti0.4 O2,1.50,4.80,20.0,3,1.749,236.361,227.545,-44.204
0,Li1.2 Mn0.4 Ti0.4 O2,1.50,4.80,20.0,3,1.782,234.798,226.148,-41.791
0,Li1.2 Mn0.4 Ti0.4 O2,1.50,4.80,20.0,3,1.814,233.323,224.823,-39.820
0,Li1.2 Mn0.4 Ti0.4 O2,1.50,4.80,20.0,3,1.847,231.924,223.554,-38.290
0,Li1.2 Mn0.4 Ti0.4 O2,1.50,4.80,20.0,3,1.879,230.587,222.328,-37.202
0,Li1.2 Mn0.4 Ti0.4 O2,1.50,4.80,20.0,3,1.912,229.300,221.130,-36.556
0,Li1.2 Mn0.4 Ti0.4 O2,1.50,4.80,20.0,3,1.944,228.050,219.946,-36.352
0,Li1.2 Mn0.4 Ti0.4 O2,1.50,4.80,20.0,3,1.977,226.825,218.762,-36.589
0,Li1.2 Mn0.4 Ti0.4 O2,1.50,4.80,20.0,3,2.009,225.610,217.563,-37.250
0,Li1.2 Mn0.4 Ti0.4 O2,1.50,4.80,20.0,3,2.042,224.394,216.339,-38.004
0,Li1.2 Mn0.4 Ti0.4 O2,1.50,4.80,20.0,3,2.075,223.173,215.092,-38.730
0,Li1.2 Mn0.4 Ti0.4 O2,1.50,4.80,20.0,3,2.107,221.945,213.821,-39.426
0,Li1.2 Mn0.4 Ti0.4 O2,1.50,4.80,20.0,3,2.140,220.709,212.529,-40.093
0,Li1.2 Mn0.4 Ti0.4 O2,1.50,4.80,20.0,3,2.172,219.465,211.215,-40.731
0,Li1.2 Mn0.4 Ti0.4 O2,1.50,4.80,20.0,3,2.205,218.210,209.880,-41.339
0,Li1.2 Mn0.4 Ti0.4 O2,1.50,4.80,20.0,3,2.237,216.945,208.527,-41.919
0,Li1.2 Mn0.4 Ti0.4 O2,1.50,4.80,20.0,3,2.270,215.668,207.155,-42.470
0,Li1.2 Mn0.4 Ti0.4 O2,1.50,4.80,20.0,3,2.302,214.377,205.766,-42.991
0,Li1.2 Mn0.4 Ti0.4 O2,1.50,4.80,20.0,3,2.335,213.072,204.360,-43.484
0,Li1.2 Mn0.4 Ti0.4 O2,1.50,4.80,20.0,3,2.367,211.752,202.939,-43.947
0,Li1.2 Mn0.4 Ti0.4 O2,1.50,4.80,20.0,3,2.400,210.416,201.503,-44.382
0,Li1.2 Mn0.4 Ti0.4 O2,1.50,4.80,20.0,3,2.432,209.062,200.053,-44.787
0,Li1.2 Mn0.4 Ti0.4 O2,1.50,4.80,20.0,3,2.465,207.689,198.591,-45.163
0,Li1.2 Mn0.4 Ti0.4 O2,1.50,4.80,20.0,3,2.497,206.297,197.116,-45.595
0,Li1.2 Mn0.4 Ti0.4 O2,1.50,4.80,20.0,3,2.530,204.884,195.621,-46.477
0,Li1.2 Mn0.4 Ti0.4 O2,1.50,4.80,20.0,3,2.562,203.439,194.089,-47.859
0,Li1.2 Mn0.4 Ti0.4 O2,1.50,4.80,20.0,3,2.595,201.947,192.504,-49.741
0,Li1.2 Mn0.4 Ti0.4 O2,1.50,4.80,20.0,3,2.627,200.394,190.849,-52.122
0,Li1.2 Mn0.4 Ti0.4 O2,1.50,4.80,20.0,3,2.660,198.766,189.109,-55.004
0,Li1.2 Mn0.4 Ti0.4 O2,1.50,4.80,20.0,3,2.692,197.048,187.267,-58.385
0,Li1.2 Mn0.4 Ti0.4 O2,1.50,4.80,20.0,3,2.725,195.225,185.307,-62.265
0,Li1.2 Mn0.4 Ti0.4 O2,1.50,4.80,20.0,3,2.757,193.282,183.213,-66.646
0,Li1.2 Mn0.4 Ti0.4 O2,1.50,4.80,20.0,3,2.790,191.205,180.968,-71.527
0,Li1.2 Mn0.4 Ti0.4 O2,1.50,4.80,20.0,3,2.822,188.979,178.557,-76.907
0,Li1.2 Mn0.4 Ti0.4 O2,1.50,4.80,20.0,3,2.855,186.590,175.962,-82.787
0,Li1.2 Mn0.4 Ti0.4 O2,1.50,4.80,20.0,3,2.887,184.023,173.168,-89.167
0,Li1.2 Mn0.4 Ti0.4 O2,1.50,4.80,20.0,3,2.920,181.263,170.159,-96.046
0,Li1.2 Mn0.4 Ti0.4 O2,1.50,4.80,20.0,3,2.952,178.295,166.918,-103.426
0,Li1.2 Mn0.4 Ti0.4 O2,1.50,4.80,20.0,3,2.985,175.106,163.418,-112.425
0,Li1.2 Mn0.4 Ti0.4 O2,1.50,4.80,20.0,3,3.017,171.670,159.571,-124.775
0,Li1.2 Mn0.4 Ti0.4 O2,1.50,4.80,20.0,3,3.050,167.871,155.268,-140.495
0,Li1.2 Mn0.4 Ti0.4 O2,1.50,4.80,20.0,3,3.082,163.549,150.399,-159.585
0,Li1.2 Mn0.4 Ti0.4 O2,1.50,4.80,20.0,3,3.115,158.542,144.855,-182.045
0,Li1.2 Mn0.4 Ti0.4 O2,1.50,4.80,20.0,3,3.147,152.689,138.541,-205.817
0,Li1.2 Mn0.4 Ti0.4 O2,1.50,4.80,20.0,3,3.180,145.845,131.527,-224.833
0,Li1.2 Mn0.4 Ti0.4 O2,1.50,4.80,20.0,3,3.212,138.066,123.978,-238.698
0,Li1.2 Mn0.4 Ti0.4 O2,1.50,4.80,20.0,3,3.245,129.543,116.063,-247.178
0,Li1.2 Mn0.4 Ti0.4 O2,1.50,4.80,20.0,3,3.277,120.477,107.983,-248.623
0,Li1.2 Mn0.4 Ti0.4 O2,1.50,4.80,20.0,3,3.310,111.168,99.976,-242.711
0,Li1.2 Mn0.4 Ti0.4 O2,1.50,4.80,20.0,3,3.342,101.985,92.277,-230.211
0,Li1.2 Mn0.4 Ti0.4 O2,1.50,4.80,20.0,3,3.375,93.244,85.023,-215.880
0,Li1.2 Mn0.4 Ti0.4 O2,1.50,4.80,20.0,3,3.407,85.092,78.251,-200.537
0,Li1.2 Mn0.4 Ti0.4 O2,1.50,4.80,20.0,3,3.440,77.640,71.994,-184.213
0,Li1.2 Mn0.4 Ti0.4 O2,1.50,4.80,20.0,3,3.473,70.957,66.267,-168.360
0,Li1.2 Mn0.4 Ti0.4 O2,1.50,4.80,20.0,3,3.505,64.994,61.033,-153.780
0,Li1.2 Mn0.4 Ti0.4 O2,1.50,4.80,20.0,3,3.538,59.680,56.254,-140.472
0,Li1.2 Mn0.4 Ti0.4 O2,1.50,4.80,20.0,3,3.570,54.944,51.886,-128.437
0,Li1.2 Mn0.4 Ti0.4 O2,1.50,4.80,20.0,3,3.603,50.716,47.888,-117.675
0,Li1.2 Mn0.4 Ti0.4 O2,1.50,4.80,20.0,3,3.635,46.924,44.220,-108.185
0,Li1.2 Mn0.4 Ti0.4 O2,1.50,4.80,20.0,3,3.668,43.500,40.840,-99.968
0,Li1.2 Mn0.4 Ti0.4 O2,1.50,4.80,20.0,3,3.700,40.371,37.706,-93.023
0,Li1.2 Mn0.4 Ti0.4 O2,1.50,4.80,20.0,3,3.733,37.469,34.778,-87.351
0,Li1.2 Mn0.4 Ti0.4 O2,1.50,4.80,20.0,3,3.765,34.721,32.013,-82.952
0,Li1.2 Mn0.4 Ti0.4 O2,1.50,4.80,20.0,3,3.798,32.058,29.370,-79.825
0,Li1.2 Mn0.4 Ti0.4 O2,1.50,4.80,20.0,3,3.830,29.418,26.809,-77.912
0,Li1.2 Mn0.4 Ti0.4 O2,1.50,4.80,20.0,3,3.863,26.799,24.304,-76.082
0,Li1.2 Mn0.4 Ti0.4 O2,1.50,4.80,20.0,3,3.895,24.217,21.866,-73.897
0,Li1.2 Mn0.4 Ti0.4 O2,1.50,4.80,20.0,3,3.928,21.688,19.503,-71.359
0,Li1.2 Mn0.4 Ti0.4 O2,1.50,4.80,20.0,3,3.960,19.228,17.229,-68.466
0,Li1.2 Mn0.4 Ti0.4 O2,1.50,4.80,20.0,3,3.993,16.855,15.055,-65.219
0,Li1.2 Mn0.4 Ti0.4 O2,1.50,4.80,20.0,3,4.025,14.584,12.992,-61.618
0,Li1.2 Mn0.4 Ti0.4 O2,1.50,4.80,20.0,3,4.058,12.432,11.053,-57.663
0,Li1.2 Mn0.4 Ti0.4 O2,1.50,4.80,20.0,3,4.090,10.415,9.247,-53.354
0,Li1.2 Mn0.4 Ti0.4 O2,1.50,4.80,20.0,3,4.123,8.550,7.587,-48.690
0,Li1.2 Mn0.4 Ti0.4 O2,1.50,4.80,20.0,3,4.155,6.853,6.085,-43.672
0,Li1.2 Mn0.4 Ti0.4 O2,1.50,4.80,20.0,3,4.188,5.341,4.751,-38.301
0,Li1.2 Mn0.4 Ti0.4 O2,1.50,4.80,20.0,3,4.220,4.029,3.598,-32.575
0,Li1.2 Mn0.4 Ti0.4 O2,1.50,4.80,20.0,3,4.253,2.936,2.637,-26.494
0,Li1.2 Mn0.4 Ti0.4 O2,1.50,4.80,20.0,3,4.285,2.076,1.879,-20.060
0,Li1.2 Mn0.4 Ti0.4 O2,1.50,4.80,20.0,3,4.318,1.459,1.335,-13.527
0,Li1.2 Mn0.4 Ti0.4 O2,1.50,4.80,20.0,3,4.350,1.057,0.986,-8.129
0,Li1.2 Mn0.4 Ti0.4 O2,1.50,4.80,20.0,3,4.383,0.825,0.792,-4.029
0,Li1.2 Mn0.4 Ti0.4 O2,1.50,4.80,20.0,3,4.415,0.717,0.710,-1.227
0,Li1.2 Mn0.4 Ti0.4 O2,1.50,4.80,20.0,3,4.448,0.688,0.699,0.000
0,Li1.2 Mn0.4 Ti0.4 O2,1.50,4.80,20.0,3,4.480,0.695,0.714,0.000
0,Li1.2 Mn0.4 Ti0.4 O2,1.50,4.80,20.0,3,4.513,0.692,0.716,-0.611
0,Li1.2 Mn0.4 Ti0.4 O2,1.50,4.80,20.0,3,4.545,0.635,0.661,-2.869
0,Li1.2 Mn0.4 Ti0.4 O2,1.50,4.80,20.0,3,4.578,0.510,0.537,-4.596
0,Li1.2 Mn0.4 Ti0.4 O2,1.50,4.80,20.0,3,4.610,0.347,0.374,-5.277
0,Li1.2 Mn0.4 Ti0.4 O2,1.50,4.80,20.0,3,4.643,0.182,0.205,-4.913
0,Li1.2 Mn0.4 Ti0.4 O2,1.50,4.80,20.0,3,4.675,0.048,0.065,-3.504
0,Li1.2 Mn0.4 Ti0.4 O2,1.50,4.80,20.0,3,4.708,0.000,0.000,-1.049
0,Li1.2 Mn0.4 Ti0.4 O2,1.50,4.80,20.0,3,4.740,0.014,0.009,0.000
0,Li1.2 Mn0.4 Ti0.4 O2,1.50,4.80,20.0,4,1.527,250.465,235.364,-69.258
0,Li1.2 Mn0.4 Ti0.4 O2,1.50,4.80,20.0,4,1.559,247.954,233.187,-64.938
0,Li1.2 Mn0.4 Ti0.4 O2,1.50,4.80,20.0,4,1.592,245.618,231.145,-60.941
0,Li1.2 Mn0.4 Ti0.4 O2,1.50,4.80,20.0,4,1.624,243.446,229.227,-57.267
0,Li1.2 Mn0.4 Ti0.4 O2,1.50,4.80,20.0,4,1.657,241.424,227.423,-53.915
0,Li1.2 Mn0.4 Ti0.4 O2,1.50,4.80,20.0,4,1.689,239.541,225.723,-50.886
0,Li1.2 Mn0.4 Ti0.4 O2,1.50,4.80,20.0,4,1.722,237.782,224.116,-48.180
0,Li1.2 Mn0.4 Ti0.4 O2,1.50,4.80,20.0,4,1.754,236.135,222.591,-45.796
0,Li1.2 Mn0.4 Ti0.4 O2,1.50,4.80,20.0,4,1.786,234.587,221.139,-43.735
0,Li1.2 Mn0.4 Ti0.4 O2,1.50,4.80,20.0,4,1.819,233.126,219.748,-41.996
0,Li1.2 Mn0.4 Ti0.4 O2,1.50,4.80,20.0,4,1.851,231.738,218.409,-40.580
0,Li1.2 Mn0.4 Ti0.4 O2,1.50,4.80,20.0,4,1.884,230.411,217.110,-39.487
0,Li1.2 Mn0.4 Ti0.4 O2,1.50,4.80,20.0,4,1.916,229.132,215.842,-38.716
0,Li1.2 Mn0.4 Ti0.4 O2,1.50,4.80,20.0,4,1.949,227.888,214.593,-38.268
0,Li1.2 Mn0.4 Ti0.4 O2,1.50,4.80,20.0,4,1.981,226.666,213.354,-38.143
0,Li1.2 Mn0.4 Ti0.4 O2,1.50,4.80,20.0,4,2.014,225.453,212.113,-38.331
0,Li1.2 Mn0.4 Ti0.4 O2,1.50,4.80,20.0,4,2.046,224.239,210.864,-38.660
0,Li1.2 Mn0.4 Ti0.4 O2,1.50,4.80,20.0,4,2.079,223.019,209.603,-39.061
0,Li1.2 Mn0.4 Ti0.4 O2,1.50,4.80,20.0,4,2.111,221.792,208.327,-39.536
0,Li1.2 Mn0.4 Ti0.4 O2,1.50,4.80,20.0,4,2.144,220.557,207.035,-40.084
0,Li1.2 Mn0.4 Ti0.4 O2,1.50,4.80,20.0,4,2.176,219.313,205.724,-40.704
0,Li1.2 Mn0.4 Ti0.4 O2,1.50,4.80,20.0,4,2.208,218.059,204.392,-41.398
0,Li1.2 Mn0.4 Ti0.4 O2,1.50,4.80,20.0,4,2.241,216.795,203.035,-42.165
0,Li1.2 Mn0.4 Ti0.4 O2,1.50,4.80,20.0,4,2.273,215.518,201.653,-43.004
0,Li1.2 Mn0.4 Ti0.4 O2,1.50,4.80,20.0,4,2.306,214.227,200.243,-43.917
0,Li1.2 Mn0.4 Ti0.4 O2,1.50,4.80,20.0,4,2.338,212.923,198.801,-44.903
0,Li1.2 Mn0.4 Ti0.4 O2,1.50,4.80,20.0,4,2.371,211.603,197.327,-45.962
0,Li1.2 Mn0.4 Ti0.4 O2,1.50,4.80,20.0,4,2.403,210.267,195.816,-47.094
0,Li1.2 Mn0.4 Ti0.4 O2,1.50,4.80,20.0,4,2.436,208.913,194.268,-48.299
0,Li1.2 Mn0.4 Ti0.4 O2,1.50,4.80,20.0,4,2.468,207.540,192.680,-49.577
0,Li1.2 Mn0.4 Ti0.4 O2,1.50,4.80,20.0,4,2.501,206.148,191.049,-50.903
0,Li1.2 Mn0.4 Ti0.4 O2,1.50,4.80,20.0,4,2.533,204.734,189.375,-52.236
0,Li1.2 Mn0.4 Ti0.4 O2,1.50,4.80,20.0,4,2.566,203.287,187.658,-53.574
0,Li1.2 Mn0.4 Ti0.4 O2,1.50,4.80,20.0,4,2.598,201.792,185.897,-54.917
0,Li1.2 Mn0.4 Ti0.4 O2,1.50,4.80,20.0,4,2.630,200.235,184.092,-56.266
0,Li1.2 Mn0.4 Ti0.4 O2,1.50,4.80,20.0,4,2.663,198.601,182.244,-57.620
0,Li1.2 Mn0.4 Ti0.4 O2,1.50,4.80,20.0,4,2.695,196.876,180.351,-58.979
0,Li1.2 Mn0.4 Ti0.4 O2,1.50,4.80,20.0,4,2.728,195.044,178.412,-60.624
0,Li1.2 Mn0.4 Ti0.4 O2,1.50,4.80,20.0,4,2.760,193.092,176.400,-63.575
0,Li1.2 Mn0.4 Ti0.4 O2,1.50,4.80,20.0,4,2.793,191.005,174.270,-67.924
0,Li1.2 Mn0.4 Ti0.4 O2,1.50,4.80,20.0,4,2.825,188.769,171.975,-73.673
0,Li1.2 Mn0.4 Ti0.4 O2,1.50,4.80,20.0,4,2.858,186.368,169.472,-80.820
0,Li1.2 Mn0.4 Ti0.4 O2,1.50,4.80,20.0,4,2.890,183.788,166.713,-89.366
0,Li1.2 Mn0.4 Ti0.4 O2,1.50,4.80,20.0,4,2.923,181.015,163.654,-99.311
0,Li1.2 Mn0.4 Ti0.4 O2,1.50,4.80,20.0,4,2.955,178.033,160.250,-110.651
0,Li1.2 Mn0.4 Ti0.4 O2,1.50,4.80,20.0,4,2.988,174.830,156.456,-123.359
0,Li1.2 Mn0.4 Ti0.4 O2,1.50,4.80,20.0,4,3.020,171.374,152.227,-137.429
0,Li1.2 Mn0.4 Ti0.4 O2,1.50,4.80,20.0,4,3.052,167.545,147.519,-152.862
0,Li1.2 Mn0.4 Ti0.4 O2,1.50,4.80,20.0,4,3.085,163.181,142.287,-169.657
0,Li1.2 Mn0.4 Ti0.4 O2,1.50,4.80,20.0,4,3.117,158.122,136.490,-187.541
0,Li1.2 Mn0.4 Ti0.4 O2,1.50,4.80,20.0,4,3.150,152.206,130.140,-203.124
0,Li1.2 Mn0.4 Ti0.4 O2,1.50,4.80,20.0,4,3.182,145.297,123.338,-215.391
0,Li1.2 Mn0.4 Ti0.4 O2,1.50,4.80,20.0,4,3.215,137.468,116.192,-224.345
0,Li1.2 Mn0.4 Ti0.4 O2,1.50,4.80,20.0,4,3.247,128.912,108.816,-229.213
0,Li1.2 Mn0.4 Ti0.4 O2,1.50,4.80,20.0,4,3.280,119.832,101.367,-228.884
0,Li1.2 Mn0.4 Ti0.4 O2,1.50,4.80,20.0,4,3.312,110.534,94.013,-223.349
0,Li1.2 Mn0.4 Ti0.4 O2,1.50,4.80,20.0,4,3.345,101.386,86.915,-213.535
0,Li1.2 Mn0.4 Ti0.4 O2,1.50,4.80,20.0,4,3.377,92.693,80.167,-201.946
0,Li1.2 Mn0.4 Ti0.4 O2,1.50,4.80,20.0,4,3.410,84.595,73.822,-188.719
0,Li1.2 Mn0.4 Ti0.4 O2,1.50,4.80,20.0,4,3.442,77.202,67.932,-173.895
0,Li1.2 Mn0.4 Ti0.4 O2,1.50,4.80,20.0,4,3.474,70.576,62.528,-159.246
0,Li1.2 Mn0.4 Ti0.4 O2,1.50,4.80,20.0,4,3.507,64.663,57.581,-145.732
0,Li1.2 Mn0.4 Ti0.4 O2,1.50,4.80,20.0,4,3.539,59.392,53.055,-133.353
0,Li1.2 Mn0.4 Ti0.4 O2,1.50,4.80,20.0,4,3.572,54.694,48.911,-122.108
0,Li1.2 Mn0.4 Ti0.4 O2,1.50,4.80,20.0,4,3.604,50.498,45.114,-111.999
0,Li1.2 Mn0.4 Ti0.4 O2,1.50,4.80,20.0,4,3.637,46.734,41.628,-103.024
0,Li1.2 Mn0.4 Ti0.4 O2,1.50,4.80,20.0,4,3.669,43.332,38.414,-95.184
0,Li1.2 Mn0.4 Ti0.4 O2,1.50,4.80,20.0,4,3.702,40.222,35.436,-88.479
0,Li1.2 Mn0.4 Ti0.4 O2,1.50,4.80,20.0,4,3.734,37.332,32.657,-82.909
0,Li1.2 Mn0.4 Ti0.4 O2,1.50,4.80,20.0,4,3.767,34.594,30.040,-78.474
0,Li1.2 Mn0.4 Ti0.4 O2,1.50,4.80,20.0,4,3.799,31.937,27.550,-75.174
0,Li1.2 Mn0.4 Ti0.4 O2,1.50,4.80,20.0,4,3.832,29.303,25.148,-73.008
0,Li1.2 Mn0.4 Ti0.4 O2,1.50,4.80,20.0,4,3.864,26.689,22.805,-71.277
0,Li1.2 Mn0.4 Ti0.4 O2,1.50,4.80,20.0,4,3.896,24.112,20.524,-69.221
0,Li1.2 Mn0.4 Ti0.4 O2,1.50,4.80,20.0,4,3.929,21.590,18.314,-66.840
0,Li1.2 Mn0.4 Ti0.4 O2,1.50,4.80,20.0,4,3.961,19.137,16.188,-64.133
0,Li1.2 Mn0.4 Ti0.4 O2,1.50,4.80,20.0,4,3.994,16.771,14.154,-61.101
0,Li1.2 Mn0.4 Ti0.4 O2,1.50,4.80,20.0,4,4.026,14.507,12.224,-57.744
0,Li1.2 Mn0.4 Ti0.4 O2,1.50,4.80,20.0,4,4.059,12.362,10.409,-54.061
0,Li1.2 Mn0.4 Ti0.4 O2,1.50,4.80,20.0,4,4.091,10.353,8.718,-50.052
0,Li1.2 Mn0.4 Ti0.4 O2,1.50,4.80,20.0,4,4.124,8.496,7.162,-45.719
0,Li1.2 Mn0.4 Ti0.4 O2,1.50,4.80,20.0,4,4.156,6.807,5.753,-41.059
0,Li1.2 Mn0.4 Ti0.4 O2,1.50,4.80,20.0,4,4.189,5.302,4.500,-36.075
0,Li1.2 Mn0.4 Ti0.4 O2,1.50,4.80,20.0,4,4.221,3.999,3.414,-30.765
0,Li1.2 Mn0.4 Ti0.4 O2,1.50,4.80,20.0,4,4.254,2.912,2.506,-25.130
0,Li1.2 Mn0.4 Ti0.4 O2,1.50,4.80,20.0,4,4.286,2.059,1.787,-19.169
0,Li1.2 Mn0.4 Ti0.4 O2,1.50,4.80,20.0,4,4.318,1.449,1.264,-13.111
0,Li1.2 Mn0.4 Ti0.4 O2,1.50,4.80,20.0,4,4.351,1.051,0.924,-8.051
0,Li1.2 Mn0.4 Ti0.4 O2,1.50,4.80,20.0,4,4.383,0.822,0.729,-4.130
0,Li1.2 Mn0.4 Ti0.4 O2,1.50,4.80,20.0,4,4.416,0.716,0.643,-1.348
0,Li1.2 Mn0.4 Ti0.4 O2,1.50,4.80,20.0,4,4.448,0.688,0.629,0.000
0,Li1.2 Mn0.4 Ti0.4 O2,1.50,4.80,20.0,4,4.481,0.695,0.650,0.000
0,Li1.2 Mn0.4 Ti0.4 O2,1.50,4.80,20.0,4,4.513,0.692,0.669,0.000
0,Li1.2 Mn0.4 Ti0.4 O2,1.50,4.80,20.0,4,4.546,0.634,0.648,-1.520
0,Li1.2 Mn0.4 Ti0.4 O2,1.50,4.80,20.0,4,4.578,0.508,0.573,-3.018
0,Li1.2 Mn0.4 Ti0.4 O2,1.50,4.80,20.0,4,4.611,0.346,0.458,-3.965
0,Li1.2 Mn0.4 Ti0.4 O2,1.50,4.80,20.0,4,4.643,0.181,0.322,-4.360
0,Li1.2 Mn0.4 Ti0.4 O2,1.50,4.80,20.0,4,4.676,0.048,0.181,-4.205
0,Li1.2 Mn0.4 Ti0.4 O2,1.50,4.80,20.0,4,4.708,0.000,0.055,-3.498
0,Li1.2 Mn0.4 Ti0.4 O2,1.50,4.80,20.0,4,4.740,0.014,0.000,-2.239
0,Li1.2 Mn0.4 Ti0.4 O2,1.50,4.80,20.0,5,1.527,250.441,231.483,-61.968
0,Li1.2 Mn0.4 Ti0.4 O2,1.50,4.80,20.0,5,1.560,247.931,229.513,-59.451
0,Li1.2 Mn0.4 Ti0.4 O2,1.50,4.80,20.0,5,1.592,245.598,227.622,-57.089
0,Li1.2 Mn0.4 Ti0.4 O2,1.50,4.80,20.0,5,1.624,243.428,225.806,-54.881
0,Li1.2 Mn0.4 Ti0.4 O2,1.50,4.80,20.0,5,1.657,241.408,224.058,-52.828
0,Li1.2 Mn0.4 Ti0.4 O2,1.50,4.80,20.0,5,1.689,239.526,222.375,-50.929
0,Li1.2 Mn0.4 Ti0.4 O2,1.50,4.80,20.0,5,1.722,237.768,220.751,-49.184
0,Li1.2 Mn0.4 Ti0.4 O2,1.50,4.80,20.0,5,1.754,236.123,219.181,-47.594
0,Li1.2 Mn0.4 Ti0.4 O2,1.50,4.80,20.0,5,1.787,234.576,217.660,-46.159
0,Li1.2 Mn0.4 Ti0.4 O2,1.50,4.80,20.0,5,1.819,233.116,216.184,-44.878
0,Li1.2 Mn0.4 Ti0.4 O2,1.50,4.80,20.0,5,1.852,231.729,214.746,-43.751
0,Li1.2 Mn0.4 Ti0.4 O2,1.50,4.80,20.0,5,1.884,230.402,213.342,-42.779
0,Li1.2 Mn0.4 Ti0.4 O2,1.50,4.80,20.0,5,1.917,229.124,211.968,-41.962
0,Li1.2 Mn0.4 Ti0.4 O2,1.50,4.80,20.0,5,1.949,227.880,210.617,-41.299
0,Li1.2 Mn0.4 Ti0.4 O2,1.50,4.80,20.0,5,1.981,226.659,209.285,-40.790
0,Li1.2 Mn0.4 Ti0.4 O2,1.50,4.80,20.0,5,2.014,225.447,207.968,-40.436
0,Li1.2 Mn0.4 Ti0.4 O2,1.50,4.80,20.0,5,2.046,224.233,206.659,-40.236
0,Li1.2 Mn0.4 Ti0.4 O2,1.50,4.80,20.0,5,2.079,223.013,205.355,-40.191
0,Li1.2 Mn0.4 Ti0.4 O2,1.50,4.80,20.0,5,2.111,221.786,204.049,-40.300
0,Li1.2 Mn0.4 Ti0.4 O2,1.50,4.80,20.0,5,2.144,220.552,202.737,-40.564
0,Li1.2 Mn0.4 Ti0.4 O2,1.50,4.80,20.0,5,2.176,219.308,201.415,-40.982
0,Li1.2 Mn0.4 Ti0.4 O2,1.50,4.80,20.0,5,2.209,218.055,200.076,-41.554
0,Li1.2 Mn0.4 Ti0.4 O2,1.50,4.80,20.0,5,2.241,216.790,198.716,-42.282
0,Li1.2 Mn0.4 Ti0.4 O2,1.50,4.80,20.0,5,2.273,215.514,197.330,-43.163
0,Li1.2 Mn0.4 Ti0.4 O2,1.50,4.80,20.0,5,2.306,214.224,195.913,-44.199
0,Li1.2 Mn0.4 Ti0.4 O2,1.50,4.80,20.0,5,2.338,212.920,194.459,-45.390
0,Li1.2 Mn0.4 Ti0.4 O2,1.50,4.80,20.0,5,2.371,211.600,192.965,-46.735
0,Li1.2 Mn0.4 Ti0.4 O2,1.50,4.80,20.0,5,2.403,210.264,191.424,-48.234
0,Li1.2 Mn0.4 Ti0.4 O2,1.50,4.80,20.0,5,2.436,208.911,189.833,-49.888
0,Li1.2 Mn0.4 Ti0.4 O2,1.50,4.80,20.0,5,2.468,207.539,188.185,-51.693
0,Li1.2 Mn0.4 Ti0.4 O2,1.50,4.80,20.0,5,2.501,206.147,186.478,-53.451
0,Li1.2 Mn0.4 Ti0.4 O2,1.50,4.80,20.0,5,2.533,204.733,184.717,-55.048
0,Li1.2 Mn0.4 Ti0.4 O2,1.50,4.80,20.0,5,2.566,203.286,182.907,-56.484
0,Li1.2 Mn0.4 Ti0.4 O2,1.50,4.80,20.0,5,2.598,201.792,181.053,-57.760
0,Li1.2 Mn0.4 Ti0.4 O2,1.50,4.80,20.0,5,2.630,200.235,179.160,-58.875
0,Li1.2 Mn0.4 Ti0.4 O2,1.50,4.80,20.0,5,2.663,198.602,177.233,-59.829
0,Li1.2 Mn0.4 Ti0.4 O2,1.50,4.80,20.0,5,2.695,196.877,175.278,-60.622
0,Li1.2 Mn0.4 Ti0.4 O2,1.50,4.80,20.0,5,2.728,195.046,173.292,-62.038
0,Li1.2 Mn0.4 Ti0.4 O2,1.50,4.80,20.0,5,2.760,193.095,171.234,-65.071
0,Li1.2 Mn0.4 Ti0.4 O2,1.50,4.80,20.0,5,2.793,191.009,169.051,-69.723
0,Li1.2 Mn0.4 Ti0.4 O2,1.50,4.80,20.0,5,2.825,188.773,166.691,-75.996
0,Li1.2 Mn0.4 Ti0.4 O2,1.50,4.80,20.0,5,2.858,186.373,164.101,-83.889
0,Li1.2 Mn0.4 Ti0.4 O2,1.50,4.80,20.0,5,2.890,183.795,161.229,-93.401
0,Li1.2 Mn0.4 Ti0.4 O2,1.50,4.80,20.0,5,2.923,181.023,158.021,-104.534
0,Li1.2 Mn0.4 Ti0.4 O2,1.50,4.80,20.0,5,2.955,178.043,154.429,-116.961
0,Li1.2 Mn0.4 Ti0.4 O2,1.50,4.80,20.0,5,2.987,174.841,150.425,-129.892
0,Li1.2 Mn0.4 Ti0.4 O2,1.50,4.80,20.0,5,3.020,171.388,145.993,-143.295
0,Li1.2 Mn0.4 Ti0.4 O2,1.50,4.80,20.0,5,3.052,167.561,141.119,-157.169
0,Li1.2 Mn0.4 Ti0.4 O2,1.50,4.80,20.0,5,3.085,163.201,135.787,-171.513
0,Li1.2 Mn0.4 Ti0.4 O2,1.50,4.80,20.0,5,3.117,158.146,129.988,-185.525
0,Li1.2 Mn0.4 Ti0.4 O2,1.50,4.80,20.0,5,3.150,152.237,123.775,-196.870
0,Li1.2 Mn0.4 Ti0.4 O2,1.50,4.80,20.0,5,3.182,145.334,117.240,-205.397
0,Li1.2 Mn0.4 Ti0.4 O2,1.50,4.80,20.0,5,3.215,137.512,110.475,-211.102
0,Li1.2 Mn0.4 Ti0.4 O2,1.50,4.80,20.0,5,3.247,128.962,103.572,-213.788
0,Li1.2 Mn0.4 Ti0.4 O2,1.50,4.80,20.0,5,3.280,119.886,96.632,-213.362
0,Li1.2 Mn0.4 Ti0.4 O2,1.50,4.80,20.0,5,3.312,110.591,89.757,-209.824
0,Li1.2 Mn0.4 Ti0.4 O2,1.50,4.80,20.0,5,3.344,101.444,83.047,-203.174
0,Li1.2 Mn0.4 Ti0.4 O2,1.50,4.80,20.0,5,3.377,92.750,76.604,-193.412
0,Li1.2 Mn0.4 Ti0.4 O2,1.50,4.80,20.0,5,3.409,84.650,70.527,-180.538
0,Li1.2 Mn0.4 Ti0.4 O2,1.50,4.80,20.0,5,3.442,77.254,64.919,-164.690
0,Li1.2 Mn0.4 Ti0.4 O2,1.50,4.80,20.0,5,3.474,70.624,59.830,-149.227
0,Li1.2 Mn0.4 Ti0.4 O2,1.50,4.80,20.0,5,3.507,64.707,55.214,-135.588
0,Li1.2 Mn0.4 Ti0.4 O2,1.50,4.80,20.0,5,3.539,59.433,51.010,-123.773
0,Li1.2 Mn0.4 Ti0.4 O2,1.50,4.80,20.0,5,3.572,54.732,47.160,-113.782
0,Li1.2 Mn0.4 Ti0.4 O2,1.50,4.80,20.0,5,3.604,50.533,43.605,-105.616
0,Li1.2 Mn0.4 Ti0.4 O2,1.50,4.80,20.0,5,3.636,46.767,40.289,-98.847
0,Li1.2 Mn0.4 Ti0.4 O2,1.50,4.80,20.0,5,3.669,43.362,37.182,-92.735
0,Li1.2 Mn0.4 Ti0.4 O2,1.50,4.80,20.0,5,3.701,40.250,34.263,-87.266
0,Li1.2 Mn0.4 Ti0.4 O2,1.50,4.80,20.0,5,3.734,37.360,31.511,-82.439
0,Li1.2 Mn0.4 Ti0.4 O2,1.50,4.80,20.0,5,3.766,34.622,28.906,-78.255
0,Li1.2 Mn0.4 Ti0.4 O2,1.50,4.80,20.0,5,3.799,31.965,26.425,-74.713
0,Li1.2 Mn0.4 Ti0.4 O2,1.50,4.80,20.0,5,3.831,29.331,24.050,-71.814
0,Li1.2 Mn0.4 Ti0.4 O2,1.50,4.80,20.0,5,3.864,26.718,21.759,-69.363
0,Li1.2 Mn0.4 Ti0.4 O2,1.50,4.80,20.0,5,3.896,24.141,19.550,-66.748
0,Li1.2 Mn0.4 Ti0.4 O2,1.50,4.80,20.0,5,3.929,21.619,17.429,-63.923
0,Li1.2 Mn0.4 Ti0.4 O2,1.50,4.80,20.0,5,3.961,19.166,15.403,-60.888
0,Li1.2 Mn0.4 Ti0.4 O2,1.50,4.80,20.0,5,3.993,16.799,13.479,-57.643
0,Li1.2 Mn0.4 Ti0.4 O2,1.50,4.80,20.0,5,4.026,14.535,11.664,-54.188
0,Li1.2 Mn0.4 Ti0.4 O2,1.50,4.80,20.0,5,4.058,12.389,9.964,-50.523
0,Li1.2 Mn0.4 Ti0.4 O2,1.50,4.80,20.0,5,4.091,10.379,8.387,-46.647
0,Li1.2 Mn0.4 Ti0.4 O2,1.50,4.80,20.0,5,4.123,8.520,6.939,-42.562
0,Li1.2 Mn0.4 Ti0.4 O2,1.50,4.80,20.0,5,4.156,6.829,5.627,-38.267
0,Li1.2 Mn0.4 Ti0.4 O2,1.50,4.80,20.0,5,4.188,5.322,4.457,-33.762
0,Li1.2 Mn0.4 Ti0.4 O2,1.50,4.80,20.0,5,4.221,4.016,3.438,-29.046
0,Li1.2 Mn0.4 Ti0.4 O2,1.50,4.80,20.0,5,4.253,2.926,2.574,-24.121
0,Li1.2 Mn0.4 Ti0.4 O2,1.50,4.80,20.0,5,4.286,2.070,1.874,-18.985
0,Li1.2 Mn0.4 Ti0.4 O2,1.50,4.80,20.0,5,4.318,1.456,1.344,-13.673
0,Li1.2 Mn0.4 Ti0.4 O2,1.50,4.80,20.0,5,4.350,1.056,0.979,-8.971
0,Li1.2 Mn0.4 Ti0.4 O2,1.50,4.80,20.0,5,4.383,0.824,0.752,-5.212
0,Li1.2 Mn0.4 Ti0.4 O2,1.50,4.80,20.0,5,4.415,0.717,0.631,-2.396
0,Li1.2 Mn0.4 Ti0.4 O2,1.50,4.80,20.0,5,4.448,0.688,0.586,-0.524
0,Li1.2 Mn0.4 Ti0.4 O2,1.50,4.80,20.0,5,4.480,0.695,0.587,0.000
0,Li1.2 Mn0.4 Ti0.4 O2,1.50,4.80,20.0,5,4.513,0.692,0.602,0.000
0,Li1.2 Mn0.4 Ti0.4 O2,1.50,4.80,20.0,5,4.545,0.635,0.602,-0.566
0,Li1.2 Mn0.4 Ti0.4 O2,1.50,4.80,20.0,5,4.578,0.511,0.562,-1.861
0,Li1.2 Mn0.4 Ti0.4 O2,1.50,4.80,20.0,5,4.610,0.349,0.484,-2.907
0,Li1.2 Mn0.4 Ti0.4 O2,1.50,4.80,20.0,5,4.643,0.184,0.376,-3.704
0,Li1.2 Mn0.4 Ti0.4 O2,1.50,4.80,20.0,5,4.675,0.050,0.246,-4.252
0,Li1.2 Mn0.4 Ti0.4 O2,1.50,4.80,20.0,5,4.707,0.000,0.103,-4.551
0,Li1.2 Mn0.4 Ti0.4 O2,1.50,4.80,20.0,5,4.740,0.012,0.000,-4.602
0,Li1.2 Mn0.4 Ti0.4 O2,1.50,4.80,20.0,6,1.526,250.515,228.208,-62.625
0,Li1.2 Mn0.4 Ti0.4 O2,1.50,4.80,20.0,6,1.559,248.000,226.215,-60.184
0,Li1.2 Mn0.4 Ti0.4 O2,1.50,4.80,20.0,6,1.591,245.661,224.299,-57.892
0,Li1.2 Mn0.4 Ti0.4 O2,1.50,4.80,20.0,6,1.624,243.486,222.455,-55.750
0,Li1.2 Mn0.4 Ti0.4 O2,1.50,4.80,20.0,6,1.656,241.461,220.678,-53.757
0,Li1.2 Mn0.4 Ti0.4 O2,1.50,4.80,20.0,6,1.688,239.575,218.963,-51.913
0,Li1.2 Mn0.4 Ti0.4 O2,1.50,4.80,20.0,6,1.721,237.814,217.306,-50.219
0,Li1.2 Mn0.4 Ti0.4 O2,1.50,4.80,20.0,6,1.753,236.165,215.701,-48.674
0,Li1.2 Mn0.4 Ti0.4 O2,1.50,4.80,20.0,6,1.786,234.615,214.144,-47.278
0,Li1.2 Mn0.4 Ti0.4 O2,1.50,4.80,20.0,6,1.818,233.153,212.630,-46.031
0,Li1.2 Mn0.4 Ti0.4 O2,1.50,4.80,20.0,6,1.851,231.764,211.154,-44.934
0,Li1.2 Mn0.4 Ti0.4 O2,1.50,4.80,20.0,6,1.883,230.435,209.711,-43.987
0,Li1.2 Mn0.4 Ti0.4 O2,1.50,4.80,20.0,6,1.916,229.156,208.297,-43.188
0,Li1.2 Mn0.4 Ti0.4 O2,1.50,4.80,20.0,6,1.948,227.911,206.906,-42.539
0,Li1.2 Mn0.4 Ti0.4 O2,1.50,4.80,20.0,6,1.981,226.689,205.533,-42.040
0,Li1.2 Mn0.4 Ti0.4 O2,1.50,4.80,20.0,6,2.013,225.476,204.175,-41.689
0,Li1.2 Mn0.4 Ti0.4 O2,1.50,4.80,20.0,6,2.046,224.262,202.825,-41.489
0,Li1.2 Mn0.4 Ti0.4 O2,1.50,4.80,20.0,6,2.078,223.042,201.479,-41.437
0,Li1.2 Mn0.4 Ti0.4 O2,1.50,4.80,20.0,6,2.110,221.815,200.133,-41.535
0,Li1.2 Mn0.4 Ti0.4 O2,1.50,4.80,20.0,6,2.143,220.580,198.781,-41.782
0,Li1.2 Mn0.4 Ti0.4 O2,1.50,4.80,20.0,6,2.175,219.337,197.419,-42.178
0,Li1.2 Mn0.4 Ti0.4 O2,1.50,4.80,20.0,6,2.208,218.083,196.041,-42.724
0,Li1.2 Mn0.4 Ti0.4 O2,1.50,4.80,20.0,6,2.240,216.819,194.643,-43.419
0,Li1.2 Mn0.4 Ti0.4 O2,1.50,4.80,20.0,6,2.273,215.542,193.221,-44.263
0,Li1.2 Mn0.4 Ti0.4 O2,1.50,4.80,20.0,6,2.305,214.252,191.768,-45.257
0,Li1.2 Mn0.4 Ti0.4 O2,1.50,4.80,20.0,6,2.338,212.948,190.281,-46.400
0,Li1.2 Mn0.4 Ti0.4 O2,1.50,4.80,20.0,6,2.370,211.628,188.754,-47.693
0,Li1.2 Mn0.4 Ti0.4 O2,1.50,4.80,20.0,6,2.403,210.292,187.183,-49.134
0,Li1.2 Mn0.4 Ti0.4 O2,1.50,4.80,20.0,6,2.435,208.939,185.562,-50.725
0,Li1.2 Mn0.4 Ti0.4 O2,1.50,4.80,20.0,6,2.468,207.567,183.888,-52.432
0,Li1.2 Mn0.4 Ti0.4 O2,1.50,4.80,20.0,6,2.500,206.175,182.160,-54.018
0,Li1.2 Mn0.4 Ti0.4 O2,1.50,4.80,20.0,6,2.532,204.761,180.383,-55.437
0,Li1.2 Mn0.4 Ti0.4 O2,1.50,4.80,20.0,6,2.565,203.315,178.562,-56.690
0,Li1.2 Mn0.4 Ti0.4 O2,1.50,4.80,20.0,6,2.597,201.821,176.704,-57.776
0,Li1.2 Mn0.4 Ti0.4 O2,1.50,4.80,20.0,6,2.630,200.265,174.813,-58.696
0,Li1.2 Mn0.4 Ti0.4 O2,1.50,4.80,20.0,6,2.662,198.633,172.895,-59.449
0,Li1.2 Mn0.4 Ti0.4 O2,1.50,4.80,20.0,6,2.695,196.909,170.955,-60.093
0,Li1.2 Mn0.4 Ti0.4 O2,1.50,4.80,20.0,6,2.727,195.080,168.980,-61.864
0,Li1.2 Mn0.4 Ti0.4 O2,1.50,4.80,20.0,6,2.760,193.131,166.921,-65.264
0,Li1.2 Mn0.4 Ti0.4 O2,1.50,4.80,20.0,6,2.792,191.046,164.725,-70.293
0,Li1.2 Mn0.4 Ti0.4 O2,1.50,4.80,20.0,6,2.825,188.813,162.340,-76.950
0,Li1.2 Mn0.4 Ti0.4 O2,1.50,4.80,20.0,6,2.857,186.415,159.712,-85.237
0,Li1.2 Mn0.4 Ti0.4 O2,1.50,4.80,20.0,6,2.890,183.839,156.788,-95.152
0,Li1.2 Mn0.4 Ti0.4 O2,1.50,4.80,20.0,6,2.922,181.069,153.516,-106.695
0,Li1.2 Mn0.4 Ti0.4 O2,1.50,4.80,20.0,6,2.954,178.092,149.852,-119.096
0,Li1.2 Mn0.4 Ti0.4 O2,1.50,4.80,20.0,6,2.987,174.893,145.782,-131.700
0,Li1.2 Mn0.4 Ti0.4 O2,1.50,4.80,20.0,6,3.019,171.443,141.299,-144.507
0,Li1.2 Mn0.4 Ti0.4 O2,1.50,4.80,20.0,6,3.052,167.622,136.398,-157.517
0,Li1.2 Mn0.4 Ti0.4 O2,1.50,4.80,20.0,6,3.084,163.270,131.071,-170.730
0,Li1.2 Mn0.4 Ti0.4 O2,1.50,4.80,20.0,6,3.117,158.225,125.322,-183.004
0,Li1.2 Mn0.4 Ti0.4 O2,1.50,4.80,20.0,6,3.149,152.327,119.219,-192.574
0,Li1.2 Mn0.4 Ti0.4 O2,1.50,4.80,20.0,6,3.182,145.437,112.849,-199.420
0,Li1.2 Mn0.4 Ti0.4 O2,1.50,4.80,20.0,6,3.214,137.624,106.301,-203.548
0,Li1.2 Mn0.4 Ti0.4 O2,1.50,4.80,20.0,6,3.247,129.080,99.662,-205.045
0,Li1.2 Mn0.4 Ti0.4 O2,1.50,4.80,20.0,6,3.279,120.007,93.017,-203.937
0,Li1.2 Mn0.4 Ti0.4 O2,1.50,4.80,20.0,6,3.312,110.710,86.450,-200.225
0,Li1.2 Mn0.4 Ti0.4 O2,1.50,4.80,20.0,6,3.344,101.556,80.046,-193.907
0,Li1.2 Mn0.4 Ti0.4 O2,1.50,4.80,20.0,6,3.376,92.853,73.889,-184.985
0,Li1.2 Mn0.4 Ti0.4 O2,1.50,4.80,20.0,6,3.409,84.743,68.064,-173.457
0,Li1.2 Mn0.4 Ti0.4 O2,1.50,4.80,20.0,6,3.441,77.335,62.656,-159.326
0,Li1.2 Mn0.4 Ti0.4 O2,1.50,4.80,20.0,6,3.474,70.695,57.724,-144.758
0,Li1.2 Mn0.4 Ti0.4 O2,1.50,4.80,20.0,6,3.506,64.769,53.240,-131.791
0,Li1.2 Mn0.4 Ti0.4 O2,1.50,4.80,20.0,6,3.539,59.487,49.151,-120.425
0,Li1.2 Mn0.4 Ti0.4 O2,1.50,4.80,20.0,6,3.571,54.778,45.404,-110.660
0,Li1.2 Mn0.4 Ti0.4 O2,1.50,4.80,20.0,6,3.604,50.574,41.949,-102.497
0,Li1.2 Mn0.4 Ti0.4 O2,1.50,4.80,20.0,6,3.636,46.802,38.732,-95.901
0,Li1.2 Mn0.4 Ti0.4 O2,1.50,4.80,20.0,6,3.669,43.394,35.714,-90.133
0,Li1.2 Mn0.4 Ti0.4 O2,1.50,4.80,20.0,6,3.701,40.278,32.875,-84.892
0,Li1.2 Mn0.4 Ti0.4 O2,1.50,4.80,20.0,6,3.734,37.386,30.197,-80.176
0,Li1.2 Mn0.4 Ti0.4 O2,1.50,4.80,20.0,6,3.766,34.646,27.664,-75.986
0,Li1.2 Mn0.4 Ti0.4 O2,1.50,4.80,20.0,6,3.798,31.988,25.258,-72.322
0,Li1.2 Mn0.4 Ti0.4 O2,1.50,4.80,20.0,6,3.831,29.353,22.963,-69.184
0,Li1.2 Mn0.4 Ti0.4 O2,1.50,4.80,20.0,6,3.863,26.738,20.761,-66.528
0,Li1.2 Mn0.4 Ti0.4 O2,1.50,4.80,20.0,6,3.896,24.161,18.644,-63.845
0,Li1.2 Mn0.4 Ti0.4 O2,1.50,4.80,20.0,6,3.928,21.637,16.618,-60.990
0,Li1.2 Mn0.4 Ti0.4 O2,1.50,4.80,20.0,6,3.961,19.183,14.686,-57.961
0,Li1.2 Mn0.4 Ti0.4 O2,1.50,4.80,20.0,6,3.993,16.815,12.856,-54.760
0,Li1.2 Mn0.4 Ti0.4 O2,1.50,4.80,20.0,6,4.026,14.549,11.133,-51.385
0,Li1.2 Mn0.4 Ti0.4 O2,1.50,4.80,20.0,6,4.058,12.402,9.522,-47.837
